Repository: huizhiLLL/sitp-web

# ⚡ FC-Predictor-web: 基于 ML 的燃料电池性能预测平台
> 集成 **React 交互组件** 与 **VitePress 静态生成** 技术的性能预测平台。

---

## 📖 项目简介

本项目采用 **Docs-as-Code**（文档即代码）理念。利用 VitePress 极速的 SSG 能力保证加载速度与 SEO，并通过 **Islands Architecture**（孤岛架构）嵌入 React 组件，在静态文档中实现复杂的模型推理与数据可视化，兼顾文档阅读与应用交互。

## ✨ 核心特性

- **⚡ 极速架构**：Vite 驱动，提供毫秒级冷启动与热更新 (HMR)，页面秒切。
- **🧩 React 集成**：Markdown 内无缝嵌入 React 组件，负责表单状态管理与逻辑处理。
- **📱 响应式 UI**：基于 Tailwind CSS，完美适配桌面与移动端设备。
- **📊 智能交互**：前端集成数据解析与图表渲染，将模型预测结果可视化展示。
- **👁️ 自动化提取**：(后端配合) 支持 YOLO 视觉算法提取非结构化实验数据。

## 🛠️ 技术栈

| 模块 | 选型 | 理由 |
| :--- | :--- | :--- |
| **框架** | VitePress | 极致 SSG 性能，专注内容呈现 |
| **交互** | React 18 | 构建复杂的预测表单与状态逻辑 |
| **样式** | Tailwind CSS | 原子化 CSS，快速构建统一风格 |
| **构建** | Vite | 秒级启动，高效构建流水线 |

## 📂 目录结构

sitp-web
├── Documentation
│   ├── api.md
│   └── build.md
├── Introduction
│   ├── how-to-use.md
│   └── whats-this.md
├── README.md
├── about.md
├── index.md
├── package-lock.json
└── package.json

## 🚀 快速开始

1. **安装依赖**：`npm install`
2. **本地开发**：`npm run dev`
3. **打包构建**：`npm run build`

File: date/E1_2_summary.csv
page,catalyst,half_wave_potential_v,source_pdf,source_json,PT/NOTPT,Metal elements
1,Fe–N–C/MA,0.83,pdfs\10.1002_adfm.202102420.pdf,E1_2_analysis_part_1.json,NOTPT,Fe
5,FeNC,0.79,pdfs\10.1002_adfm.202102420.pdf,E1_2_analysis_part_1.json,NOTPT,Fe
5,Fe–N–C/MA,0.83,pdfs\10.1002_adfm.202102420.pdf,E1_2_analysis_part_1.json,NOTPT,Fe
5,Pt/C,0.85,pdfs\10.1002_adfm.202102420.pdf,E1_2_analysis_part_1.json,PT,none
5,nano-e-FeNC,0.83,pdfs\10.1002_adfm.202507376.pdf,E1_2_analysis_part_1.json,NOTPT,Fe
5,micron-FeNC,0.81,pdfs\10.1002_adfm.202507376.pdf,E1_2_analysis_part_1.json,NOTPT,Fe
5,Pt/C(40%),0.84,pdfs\10.1002_adfm.202507376.pdf,E1_2_analysis_part_1.json,PT,none
1,ZIF'-p,0.81,pdfs\10.1002_adma.201604556.pdf,E1_2_analysis_part_1.json,NOTPT,none
2,ZIF'-FA-p,0.8,pdfs\10.1002_adma.201604556.pdf,E1_2_analysis_part_1.json,NOTPT,none
2,ZIF'-FA-CNT-p,0.8,pdfs\10.1002_adma.201604556.pdf,E1_2_analysis_part_1.json,NOTPT,none
1,Fe-NC,0.83,pdfs\10.1002_adma.202302666.pdf,E1_2_analysis_part_1.json,NOTPT,Fe
6,Fe-NC,0.803,pdfs\10.1002_adma.202302666.pdf,E1_2_analysis_part_1.json,NOTPT,Fe
6,700 CO2 Fe-NC,0.83,pdfs\10.1002_adma.202302666.pdf,E1_2_analysis_part_1.json,NOTPT,Fe
6,Pt/C,0.85,pdfs\10.1002_adma.202302666.pdf,E1_2_analysis_part_1.json,PT,none
6,800 CO2 Fe-NC,0.815,pdfs\10.1002_adma.202302666.pdf,E1_2_analysis_part_1.json,NOTPT,Fe
6,900 CO2 Fe-NC,0.798,pdfs\10.1002_adma.202302666.pdf,E1_2_analysis_part_1.json,NOTPT,Fe
5,"Fe20%, Mn5% on MWCNT:ZIF-8 (1:10)",0.81,pdfs\10.1016_j.electacta.2024.144691.pdf,E1_2_analysis_part_10.json,NOTPT,Fe; Mn
5,CZ-FeMn,0.81,pdfs\10.1016_j.electacta.2024.144691.pdf,E1_2_analysis_part_10.json,NOTPT,Fe; Mn
5,CZ-FeCo,0.8,pdfs\10.1016_j.electacta.2024.144691.pdf,E1_2_analysis_part_10.json,NOTPT,Fe; Co
8,Pt/C,0.84,pdfs\10.1016_j.electacta.2024.145620.pdf,E1_2_analysis_part_10.json,PT,none
8,Fe-N-C,0.84,pdfs\10.1016_j.electacta.2024.145620.pdf,E1_2_analysis_part_10.json,NOTPT,Fe
9,CuFe-N-SiOC,0.78,pdfs\10.1016_j.electacta.2024.145620.pdf,E1_2_analysis_part_11.json,NOTPT,Fe; Cu
1,L10-PtCo/ZNC,0.927,pdfs\10.1016_j.fuel.2025.135250.pdf,E1_2_analysis_part_11.json,PT,none
2,L10-PtCo/NC,0.925,pdfs\10.1016_j.fuel.2025.135250.pdf,E1_2_analysis_part_11.json,PT,none
7,PtCo/ZNC-850-20,0.927,pdfs\10.1016_j.fuel.2025.135250.pdf,E1_2_analysis_part_11.json,PT,none
7,PtCo/ZNC-650-20,0.915,pdfs\10.1016_j.fuel.2025.135250.pdf,E1_2_analysis_part_11.json,PT,none
7,PtCo/ZNC-750-20,0.903,pdfs\10.1016_j.fuel.2025.135250.pdf,E1_2_analysis_part_11.json,PT,none
9,PtCo/ZNC-850-0,0.88,pdfs\10.1016_j.fuel.2025.135250.pdf,E1_2_analysis_part_11.json,PT,none
9,PtCo/ZNC-850-40,0.89,pdfs\10.1016_j.fuel.2025.135250.pdf,E1_2_analysis_part_11.json,PT,none
10,L10-PtCo/ZNC,0.927,pdfs\10.1016_j.fuel.2025.135250.pdf,E1_2_analysis_part_12.json,PT,none
10,20 wt% Pt/C,0.86,pdfs\10.1016_j.fuel.2025.135250.pdf,E1_2_analysis_part_12.json,PT,none
5,Pt–C,0.458,pdfs\10.1016_j.ijhydene.2025.05.294.pdf,E1_2_analysis_part_12.json,PT,none
5,FeNC SAC/AC,0.399,pdfs\10.1016_j.ijhydene.2025.05.294.pdf,E1_2_analysis_part_12.json,NOTPT,Fe
5,FeNC SAC,0.366,pdfs\10.1016_j.ijhydene.2025.05.294.pdf,E1_2_analysis_part_12.json,NOTPT,Fe
1,Co@NC/RGO-2.6,0.82,pdfs\10.1016_j.inoche.2020.108330.pdf,E1_2_analysis_part_12.json,NOTPT,Co
2,Co@NC/RGO-2.6,0.82,pdfs\10.1016_j.inoche.2020.108330.pdf,E1_2_analysis_part_12.json,NOTPT,Co
6,Co@NC,0.79,pdfs\10.1016_j.inoche.2020.108330.pdf,E1_2_analysis_part_12.json,NOTPT,Co
6,Co@NC/RGO-1.3,0.81,pdfs\10.1016_j.inoche.2020.108330.pdf,E1_2_analysis_part_12.json,NOTPT,Co
6,Co@NC/RGO-2.6,0.82,pdfs\10.1016_j.inoche.2020.108330.pdf,E1_2_analysis_part_12.json,NOTPT,Co
6,Co@NC/RGO-3.9,0.8,pdfs\10.1016_j.inoche.2020.108330.pdf,E1_2_analysis_part_12.json,NOTPT,Co
6,Pt/C,0.83,pdfs\10.1016_j.inoche.2020.108330.pdf,E1_2_analysis_part_12.json,PT,none
8,Fe-N-C/Ti3C2Tx-(4:1),0.722,pdfs\10.1016_j.jallcom.2023.171898.pdf,E1_2_analysis_part_12.json,NOTPT,Fe; Ti
3,Fe6-M/C-3,0.78,pdfs\10.1016_j.jechem.2021.04.064.pdf,E1_2_analysis_part_13.json,NOTPT,Fe
3,Fe6-M/C-3,0.86,pdfs\10.1016_j.jechem.2021.04.064.pdf,E1_2_analysis_part_13.json,NOTPT,Fe
2,Fe6-M/C-3,0.86,pdfs\10.1016_j.jechem.2021.04.064.pdf,E1_2_analysis_part_13.json,NOTPT,Fe
11,Unspecified,0.82,pdfs\10.1016_j.jechem.2020.10.036.pdf,E1_2_analysis_part_13.json,NOTPT,none
2,Pt-CoZn-NC-800,0.917,pdfs\10.1016_j.jpcs.2022.111030.pdf,E1_2_analysis_part_14.json,PT,none
1,PtCoNG,0.86,pdfs\10.1016_j.jpowsour.2023.232758.pdf,E1_2_analysis_part_14.json,PT,none
5,PtCoNG-3500-600/900,0.86,pdfs\10.1016_j.jpowsour.2023.232758.pdf,E1_2_analysis_part_14.json,PT,none
1,A-FeSAC-NCDS/rGO,0.779,pdfs\10.1016_j.jpowsour.2023.233963.pdf,E1_2_analysis_part_14.json,NOTPT,Fe
6,A-FeSAC-NCDS/rGO,0.779,pdfs\10.1016_j.jpowsour.2023.233963.pdf,E1_2_analysis_part_14.json,NOTPT,Fe
4,Pt38Pd50Cu12NS,0.95,pdfs\10.1016_j.jpowsour.2025.237869.pdf,E1_2_analysis_part_14.json,PT,none
7,Pt/FeN4-PNC,0.925,pdfs\10.1016_j.jpowsour.2025.237869.pdf,E1_2_analysis_part_15.json,PT,none
9,subsize Pt3Co-mesoporous carbon,0.95,pdfs\10.1016_j.jpowsour.2025.237869.pdf,E1_2_analysis_part_15.json,PT,none
9,Pt catalyst with Co and Fe ligand effects,0.85,pdfs\10.1016_j.jpowsour.2025.237869.pdf,E1_2_analysis_part_15.json,PT,none
10,PtCo alloys embedded in ZIF-67,0.88,pdfs\10.1016_j.jpowsour.2025.237869.pdf,E1_2_analysis_part_15.json,PT,none
10,Pt/40Co-NC-900,0.92,pdfs\10.1016_j.jpowsour.2025.237869.pdf,E1_2_analysis_part_15.json,PT,none
10,L10-PtFe/NC-800,0.934,pdfs\10.1016_j.jpowsour.2025.237869.pdf,E1_2_analysis_part_15.json,PT,none
13,Pt/40Co-NC-900,0.92,pdfs\10.1016_j.jpowsour.2025.237869.pdf,E1_2_analysis_part_15.json,PT,none
14,PtCo/Co-N-C,0.921,pdfs\10.1016_j.jpowsour.2025.237869.pdf,E1_2_analysis_part_15.json,PT,none
14,Pt1Fe1@Fe0.5NC-900,0.889,pdfs\10.1016_j.jpowsour.2025.237869.pdf,E1_2_analysis_part_15.json,PT,none
16,AlCuNiPtMn nanoparticles,0.945,pdfs\10.1016_j.jpowsour.2025.237869.pdf,E1_2_analysis_part_15.json,PT,none
17,Unspecified,0.85,pdfs\10.1016_j.jpowsour.2025.237869.pdf,E1_2_analysis_part_16.json,NOTPT,none
17,Unspecified,0.925,pdfs\10.1016_j.jpowsour.2025.237869.pdf,E1_2_analysis_part_16.json,NOTPT,none
17,Unspecified,0.94,pdfs\10.1016_j.jpowsour.2025.237869.pdf,E1_2_analysis_part_16.json,NOTPT,none
17,Unspecified,0.824,pdfs\10.1016_j.jpowsour.2025.237869.pdf,E1_2_analysis_part_16.json,NOTPT,none
17,Unspecified,0.901,pdfs\10.1016_j.jpowsour.2025.237869.pdf,E1_2_analysis_part_16.json,NOTPT,none
17,Unspecified,0.57,pdfs\10.1016_j.jpowsour.2025.237869.pdf,E1_2_analysis_part_16.json,NOTPT,none
17,Unspecified,0.915,pdfs\10.1016_j.jpowsour.2025.237869.pdf,E1_2_analysis_part_16.json,NOTPT,none
19,Unspecified,0.93,pdfs\10.1016_j.jpowsour.2025.237869.pdf,E1_2_analysis_part_16.json,NOTPT,none
19,Unspecified,0.92,pdfs\10.1016_j.jpowsour.2025.237869.pdf,E1_2_analysis_part_16.json,NOTPT,none
19,Unspecified,0.889,pdfs\10.1016_j.jpowsour.2025.237869.pdf,E1_2_analysis_part_16.json,NOTPT,none
19,Unspecified,0.938,pdfs\10.1016_j.jpowsour.2025.237869.pdf,E1_2_analysis_part_16.json,NOTPT,none
19,Unspecified,0.993,pdfs\10.1016_j.jpowsour.2025.237869.pdf,E1_2_analysis_part_16.json,NOTPT,none
19,Unspecified,0.923,pdfs\10.1016_j.jpowsour.2025.237869.pdf,E1_2_analysis_part_16.json,NOTPT,none
19,Unspecified,0.921,pdfs\10.1016_j.jpowsour.2025.237869.pdf,E1_2_analysis_part_16.json,NOTPT,none
19,Unspecified,0.933,pdfs\10.1016_j.jpowsour.2025.237869.pdf,E1_2_analysis_part_16.json,NOTPT,none
19,Unspecified,0.916,pdfs\10.1016_j.jpowsour.2025.237869.pdf,E1_2_analysis_part_16.json,NOTPT,none
6,Pt/Co@MOF-R2,0.84,pdfs\10.1016_j.jssc.2023.123899.pdf,E1_2_analysis_part_17.json,PT,none
6,Pt/C(20%),0.85,pdfs\10.1016_j.jssc.2023.123899.pdf,E1_2_analysis_part_17.json,PT,none
5,Pt-Fe-N-C,0.8,pdfs\10.1016_j.nanoen.2020.105192.pdf,E1_2_analysis_part_17.json,PT,none
5,Fe-N-C,0.8,pdfs\10.1016_j.nanoen.2020.105192.pdf,E1_2_analysis_part_17.json,NOTPT,Fe
5,Pt/C,0.89,pdfs\10.1016_j.nanoen.2020.105192.pdf,E1_2_analysis_part_17.json,PT,none
5,Pt/C,0.86,pdfs\10.1016_j.nanoen.2020.105192.pdf,E1_2_analysis_part_17.json,PT,none
7,SA-FeNx-ZIF8-PCM,0.82,pdfs\10.1016_j.nanoen.2020.105734.pdf,E1_2_analysis_part_17.json,NOTPT,Fe
7,SA-FeNx-ZIF8-CNP,0.81,pdfs\10.1016_j.nanoen.2020.105734.pdf,E1_2_analysis_part_17.json,NOTPT,Fe
1,PtCo30Ni10@NG,0.9322,pdfs\10.1016_j.nanoen.2023.109154.pdf,E1_2_analysis_part_17.json,PT,none
2,PtCo30Ni10@NG,0.9322,pdfs\10.1016_j.nanoen.2023.109154.pdf,E1_2_analysis_part_17.json,PT,none
4,PtCo40@NG,0.8942,pdfs\10.1016_j.nanoen.2023.109154.pdf,E1_2_analysis_part_17.json,PT,none
4,PtCo20@NG,0.8816,pdfs\10.1016_j.nanoen.2023.109154.pdf,E1_2_analysis_part_17.json,PT,none
4,PtCo60@NG,0.8817,pdfs\10.1016_j.nanoen.2023.109154.pdf,E1_2_analysis_part_17.json,PT,none
4,Pt/C,0.8776,pdfs\10.1016_j.nanoen.2023.109154.pdf,E1_2_analysis_part_17.json,PT,none
8,PtCo30Ni10@NG,0.9322,pdfs\10.1016_j.nanoen.2023.109154.pdf,E1_2_analysis_part_18.json,PT,none
8,PtCo10Ni30@NG,0.9024,pdfs\10.1016_j.nanoen.2023.109154.pdf,E1_2_analysis_part_18.json,PT,none
8,PtCo20Ni20@NG,0.9098,pdfs\10.1016_j.nanoen.2023.109154.pdf,E1_2_analysis_part_18.json,PT,none
8,PtCo40@NG,0.8942,pdfs\10.1016_j.nanoen.2023.109154.pdf,E1_2_analysis_part_18.json,PT,none
1,Fe–N–C,0.8,pdfs\10.1016_j.pnsc.2020.09.010.pdf,E1_2_analysis_part_18.json,NOTPT,Fe
1,Co–N–C,0.84,pdfs\10.1016_j.pnsc.2020.09.010.pdf,E1_2_analysis_part_18.json,NOTPT,Co
5,WN5,0.88,pdfs\10.1016_j.ultsonch.2020.105179.pdf,E1_2_analysis_part_18.json,NOTPT,none
5,WN5,0.77,pdfs\10.1016_j.ultsonch.2020.105179.pdf,E1_2_analysis_part_18.json,NOTPT,none
6,Co-based GHSs SAC,0.82,pdfs\10.1016_j.ultsonch.2020.105179.pdf,E1_2_analysis_part_18.json,NOTPT,Co
6,Fe-based SAC,0.88,pdfs\10.1016_j.ultsonch.2020.105179.pdf,E1_2_analysis_part_18.json,NOTPT,Fe
9,N-F-MCFs,0.81,pdfs\10.1016_j.ultsonch.2020.105179.pdf,E1_2_analysis_part_18.json,NOTPT,none
9,MOF-derived electrocatalyst,0.7,pdfs\10.1016_j.ultsonch.2020.105179.pdf,E1_2_analysis_part_18.json,NOTPT,none
14,Fe-N-GNs,0.903,pdfs\10.1016_j.ultsonch.2020.105179.pdf,E1_2_analysis_part_18.json,NOTPT,Fe
14,Fe-N-GNs,0.837,pdfs\10.1016_j.ultsonch.2020.105179.pdf,E1_2_analysis_part_18.json,NOTPT,Fe
14,Co3O4C-NA,0.78,pdfs\10.1016_j.ultsonch.2020.105179.pdf,E1_2_analysis_part_19.json,NOTPT,Co
2,Fe−N−C,0.915,pdfs\10.1021_accountsmr.1c00226.pdf,E1_2_analysis_part_19.json,NOTPT,Fe
1,pCN@NHCS-Fe/Pt-280,0.883,pdfs\10.1021_acsaem.2c02838.pdf,E1_2_analysis_part_19.json,PT,none
2,SA-Fe/NG,0.88,pdfs\10.1021_acsaem.2c02838.pdf,E1_2_analysis_part_19.json,NOTPT,Fe
2,atomic iron catalysts with ZIF,0.85,pdfs\10.1021_acsaem.2c02838.pdf,E1_2_analysis_part_19.json,NOTPT,none
2,HCS structures loaded with atomic-level Fe species,0.78,pdfs\10.1021_acsaem.2c02838.pdf,E1_2_analysis_part_19.json,NOTPT,Fe
3,Pt/Co alloy nanoparticles,0.934,pdfs\10.1021_acsaem.2c02838.pdf,E1_2_analysis_part_19.json,PT,none
1,catalyst from ZIF-8 with phenanthroline iron,0.78,pdfs\10.1021_acsami.1c15554.pdf,E1_2_analysis_part_19.json,NOTPT,none
1,catalyst with carbon nanotubes,0.84,pdfs\10.1021_acsami.1c15554.pdf,E1_2_analysis_part_19.json,NOTPT,none
2,FeNC-1:20,0.78,pdfs\10.1021_acsami.1c15554.pdf,E1_2_analysis_part_19.json,NOTPT,Fe
6,FeNC-1:20,0.79,pdfs\10.1021_acsami.1c15554.pdf,E1_2_analysis_part_19.json,NOTPT,Fe
6,CoZ-60Pt,0.957,pdfs\10.1002_adma.202510847.pdf,E1_2_analysis_part_2.json,PT,none
3,CoZ-60TEA,0.74,pdfs\10.1002_advs.202206062.pdf,E1_2_analysis_part_2.json,NOTPT,Co
6,CoZ-60Pt,0.942,pdfs\10.1002_advs.202206062.pdf,E1_2_analysis_part_2.json,PT,none
7,CoZ-60Pt,0.852,pdfs\10.1002_advs.202206062.pdf,E1_2_analysis_part_2.json,PT,none
3,Ir1-N/C,0.831,pdfs\10.1002_aenm.202000689.pdf,E1_2_analysis_part_2.json,NOTPT,Ir
3,Pt/C,0.862,pdfs\10.1002_aenm.202000689.pdf,E1_2_analysis_part_2.json,PT,none
3,Ir/C,0.624,pdfs\10.1002_aenm.202000689.pdf,E1_2_analysis_part_2.json,NOTPT,Ir
4,Rh1-N/C,0.68,pdfs\10.1002_aenm.202000689.pdf,E1_2_analysis_part_2.json,NOTPT,Rh
4,Rh/C,0.41,pdfs\10.1002_aenm.202000689.pdf,E1_2_analysis_part_2.json,NOTPT,Rh
1,Fe SAC-MOF-5,0.83,pdfs\10.1002_aenm.202102688.pdf,E1_2_analysis_part_2.json,NOTPT,Fe
2,Fe SAC-MOF-5,0.83,pdfs\10.1002_aenm.202102688.pdf,E1_2_analysis_part_2.json,NOTPT,Fe
5,Fe SAC-MOF-5,0.83,pdfs\10.1002_aenm.202102688.pdf,E1_2_analysis_part_2.json,NOTPT,Fe
5,Fe SAC-ZIF-8,0.76,pdfs\10.1002_aenm.202102688.pdf,E1_2_analysis_part_2.json,NOTPT,Fe
5,Fe SAC-EC-600JD,0.76,pdfs\10.1002_aenm.202102688.pdf,E1_2_analysis_part_2.json,NOTPT,Fe
5,Fe SAC-YP-50F,0.77,pdfs\10.1002_aenm.202102688.pdf,E1_2_analysis_part_2.json,NOTPT,Fe
5,Pt/C,0.85,pdfs\10.1002_aenm.202102688.pdf,E1_2_analysis_part_2.json,PT,none
7,C-MOF-5,0.61,pdfs\10.1002_aenm.202102688.pdf,E1_2_analysis_part_2.json,NOTPT,none
7,2-Fe SAC-MOF-5,0.81,pdfs\10.1002_aenm.202102688.pdf,E1_2_analysis_part_2.json,NOTPT,Fe
7,6-Fe SAC-MOF-5,0.8,pdfs\10.1002_aenm.202102688.pdf,E1_2_analysis_part_2.json,NOTPT,Fe
1,Fe/N/Carbon,0.834,pdfs\10.1021_acsami.2c04786.pdf,E1_2_analysis_part_20.json,NOTPT,Fe
6,KJ-Fe/N/Carbon,0.834,pdfs\10.1021_acsami.2c04786.pdf,E1_2_analysis_part_20.json,NOTPT,Fe
6,Fe/N/Carbon,0.793,pdfs\10.1021_acsami.2c04786.pdf,E1_2_analysis_part_20.json,NOTPT,Fe
7,PC@PFN,0.47,pdfs\10.1021_acsami.3c15818.pdf,E1_2_analysis_part_20.json,NOTPT,none
6,catalyst,0.82,pdfs\10.1021_acsami.7b19332.pdf,E1_2_analysis_part_20.json,NOTPT,none
25,N/C,0.462,pdfs\10.1021_acsami.7b19332.pdf,E1_2_analysis_part_20.json,NOTPT,none
27,S-Fe/Z8/2-AT(16.4),0.812,pdfs\10.1021_acsami.7b19332.pdf,E1_2_analysis_part_20.json,NOTPT,Fe
27,S-Fe/Z8/2-AT(28.1),0.803,pdfs\10.1021_acsami.7b19332.pdf,E1_2_analysis_part_20.json,NOTPT,Fe
27,catalyst,0.656,pdfs\10.1021_acsami.7b19332.pdf,E1_2_analysis_part_20.json,NOTPT,none
1,ionic-liquid-modified catalyst,0.71,pdfs\10.1021_acsanm.2c04945.pdf,E1_2_analysis_part_21.json,NOTPT,none
4,Co@NCNF-700,0.68,pdfs\10.1021_acsanm.2c04945.pdf,E1_2_analysis_part_21.json,NOTPT,Co
5,Co@NCNF-700-IL,0.71,pdfs\10.1021_acsanm.2c04945.pdf,E1_2_analysis_part_21.json,NOTPT,Co
1,Ce SAS/HPNC,0.862,pdfs\10.1021_acscatal.0c05503.pdf,E1_2_analysis_part_21.json,NOTPT,none
4,Ce SAS/HPNC,0.862,pdfs\10.1021_acscatal.0c05503.pdf,E1_2_analysis_part_21.json,NOTPT,none
2,OM−Fe−N−C−steam,0.81,pdfs\10.1021_acscatal.2c00408.pdf,E1_2_analysis_part_21.json,NOTPT,Fe
6,OM−Fe−N−C,0.798,pdfs\10.1021_acscatal.2c00408.pdf,E1_2_analysis_part_21.json,NOTPT,Fe
6,Fe−N−C,0.78,pdfs\10.1021_acscatal.2c00408.pdf,E1_2_analysis_part_21.json,NOTPT,Fe
6,OM−Fe−N−C−steam,0.81,pdfs\10.1021_acscatal.2c00408.pdf,E1_2_analysis_part_21.json,NOTPT,Fe
6,Pt/C,0.865,pdfs\10.1021_acscatal.2c00408.pdf,E1_2_analysis_part_21.json,PT,none
6,Fe−N−C−steam,0.794,pdfs\10.1021_acscatal.2c00408.pdf,E1_2_analysis_part_21.json,NOTPT,Fe
7,OM−Fe−N−C−steam−800,0.81,pdfs\10.1021_acscatal.2c00408.pdf,E1_2_analysis_part_21.json,NOTPT,Fe
2,SA-3DNC,0.729,pdfs\10.1021_acsmaterialslett.9b00052.pdf,E1_2_analysis_part_22.json,NOTPT,none
4,FeAl-RNC,0.83,pdfs\10.1021_jacs.4c01598.pdf,E1_2_analysis_part_22.json,NOTPT,Fe
4,FeAC-N-SC,0.911,pdfs\10.1021_jacs.5c03499.pdf,E1_2_analysis_part_22.json,NOTPT,Fe
5,FeAC-N-SC,0.819,pdfs\10.1021_jacs.5c03499.pdf,E1_2_analysis_part_22.json,NOTPT,Fe
3,FeIM/ZIF-8,0.755,pdfs\10.1039_c2sc20657a.pdf,E1_2_analysis_part_22.json,NOTPT,Fe
3,CDC-based Fe-N-C,0.81,pdfs\10.1039_c8ta02325e.pdf,E1_2_analysis_part_22.json,NOTPT,Fe
12,Fe-nicarbazin-derived catalyst,0.8,pdfs\10.1039_c8ta02325e.pdf,E1_2_analysis_part_23.json,NOTPT,Fe
13,polyaniline-derived nitrogen and iron-containing carbon,0.8,pdfs\10.1039_c8ta02325e.pdf,E1_2_analysis_part_23.json,NOTPT,none
1,Pt@Fe-NC,0.936,pdfs\10.1039_d2ta05643g.pdf,E1_2_analysis_part_23.json,PT,none
4,Pt@Fe-NC,0.936,pdfs\10.1039_d2ta05643g.pdf,E1_2_analysis_part_23.json,PT,none
4,Pt/C,0.893,pdfs\10.1039_d2ta05643g.pdf,E1_2_analysis_part_23.json,PT,none
3,PtCoNC,0.933,pdfs\10.1039_d3nr05403a.pdf,E1_2_analysis_part_23.json,PT,none
3,PtCoKB,0.9,pdfs\10.1039_d3nr05403a.pdf,E1_2_analysis_part_23.json,PT,none
8,mCo–NC-1,0.77,pdfs\10.1039_d5ta00827a.pdf,E1_2_analysis_part_23.json,NOTPT,Co
8,Pt/C,0.775,pdfs\10.1039_d5ta00827a.pdf,E1_2_analysis_part_23.json,PT,none
8,mCo–NC-2,0.696,pdfs\10.1039_d5ta00827a.pdf,E1_2_analysis_part_23.json,NOTPT,Co
4,Co-N-C catalyst,0.8,pdfs\10.1088_1361-6528_aae0ae.pdf,E1_2_analysis_part_23.json,NOTPT,Co
13,Co-N-C catalysts,0.86,pdfs\10.1088_1361-6528_aae0ae.pdf,E1_2_analysis_part_23.json,NOTPT,Co
1,Fe-N-C,0.84,pdfs\10.1115_1.4050725.pdf,E1_2_analysis_part_24.json,NOTPT,Fe
2,py-B12/C,0.78,pdfs\10.1115_1.4050725.pdf,E1_2_analysis_part_24.json,NOTPT,none
3,Fe/N doped porous carbon,0.9,pdfs\10.1115_1.4050725.pdf,E1_2_analysis_part_24.json,NOTPT,Fe
5,Fe-N-C-3,0.84,pdfs\10.1115_1.4050725.pdf,E1_2_analysis_part_24.json,NOTPT,Fe
5,CrN@H–Cr–Nx–C,0.72,pdfs\10.31635_ccschem.020.202000645.pdf,E1_2_analysis_part_24.json,NOTPT,Cr
1,Pt3(CoNi) nanoparticle,0.885,pdfs\10.3390_ma17194775.pdf,E1_2_analysis_part_24.json,PT,none
8,Pt/30CoNi-NC,0.851,pdfs\10.3390_ma17194775.pdf,E1_2_analysis_part_24.json,PT,none
8,Pt/30Co-NC,0.846,pdfs\10.3390_ma17194775.pdf,E1_2_analysis_part_24.json,PT,none
9,Pt/30CoNi-NC-700,0.885,pdfs\10.3390_ma17194775.pdf,E1_2_analysis_part_24.json,PT,none
10,J01-Pt/C,0.863,pdfs\10.3390_ma17194775.pdf,E1_2_analysis_part_24.json,PT,none
11,Pt/30CoNi-NC-700,0.885,pdfs\10.3390_ma17194775.pdf,E1_2_analysis_part_25.json,PT,none
10,Co8Zn7,0.931,pdfs\10.1002_aenm.202201600.pdf,E1_2_analysis_part_3.json,NOTPT,Co; Zn
10,Co10Zn5,0.935,pdfs\10.1002_aenm.202201600.pdf,E1_2_analysis_part_3.json,NOTPT,Co; Zn
10,Co12Zn3,0.935,pdfs\10.1002_aenm.202201600.pdf,E1_2_analysis_part_3.json,NOTPT,Co; Zn
3,Fe-N-Cg,0.85,pdfs\10.1002_aenm.202303952.pdf,E1_2_analysis_part_3.json,NOTPT,Fe
4,Fe2-Z8-C,0.805,pdfs\10.1002_anie.201709597.pdf,E1_2_analysis_part_3.json,NOTPT,Fe
4,Pt/C,0.822,pdfs\10.1002_anie.201709597.pdf,E1_2_analysis_part_3.json,PT,none
4,Fe2-Z8-C,0.871,pdfs\10.1002_anie.201709597.pdf,E1_2_analysis_part_3.json,NOTPT,Fe
4,Pt/C,0.847,pdfs\10.1002_anie.201709597.pdf,E1_2_analysis_part_3.json,PT,none
1,FeN4/HOPC-c-1000,0.8,pdfs\10.1002_anie.201914123.pdf,E1_2_analysis_part_3.json,NOTPT,Fe
1,Pt/C,0.82,pdfs\10.1002_anie.201914123.pdf,E1_2_analysis_part_3.json,PT,none
6,FeN4/HOPC-c-1000,0.8,pdfs\10.1002_anie.201914123.pdf,E1_2_analysis_part_3.json,NOTPT,Fe
6,Pt/C,0.82,pdfs\10.1002_anie.201914123.pdf,E1_2_analysis_part_3.json,PT,none
2,Co(mIm)2-P,0.76,pdfs\10.1002_celc.201600163.pdf,E1_2_analysis_part_3.json,NOTPT,Co
2,Co/Zn(mIm)2-P,0.76,pdfs\10.1002_celc.201600163.pdf,E1_2_analysis_part_3.json,NOTPT,Co; Zn
2,Pt/C,0.82,pdfs\10.1002_celc.201600163.pdf,E1_2_analysis_part_3.json,PT,none
2,porogen,0.71,pdfs\10.1002_celc.202300131.pdf,E1_2_analysis_part_4.json,NOTPT,none
4,CoPc or FePc containing CNF catalysts,0.55,pdfs\10.1002_celc.202300131.pdf,E1_2_analysis_part_4.json,NOTPT,Fe; Co
10,D–MN4–CNF–IL–A,0.71,pdfs\10.1002_celc.202300131.pdf,E1_2_analysis_part_4.json,NOTPT,none
14,catalyst,0.71,pdfs\10.1002_celc.202300131.pdf,E1_2_analysis_part_4.json,NOTPT,none
3,C-acid,0.08,pdfs\10.1002_cssc.202300699.pdf,E1_2_analysis_part_4.json,NOTPT,none
7,C-framework@700°C@Pt,0.89,pdfs\10.1002_er.5928.pdf,E1_2_analysis_part_4.json,PT,none
7,commercial Pt/C,0.87,pdfs\10.1002_er.5928.pdf,E1_2_analysis_part_4.json,PT,none
7,HKUST-1@700°C@Pt,0.68,pdfs\10.1002_er.5928.pdf,E1_2_analysis_part_4.json,PT,none
4,Zn(mIm)2TPIP,0.785,pdfs\10.1002_fuce.201500164.pdf,E1_2_analysis_part_4.json,NOTPT,Zn
5,Fe-Nx-C,0.815,pdfs\10.1002_smll.202201838.pdf,E1_2_analysis_part_4.json,NOTPT,Fe
5,Fe–N–C,0.86,pdfs\10.1002_smll.202201838.pdf,E1_2_analysis_part_5.json,NOTPT,Fe
5,CoFe2-1000,0.79,pdfs\10.1002_smll.202302090.pdf,E1_2_analysis_part_5.json,NOTPT,Fe; Co
5,Fe/Ce–N–C,0.789,pdfs\10.1002_smll.202311034.pdf,E1_2_analysis_part_5.json,NOTPT,Fe
4,MNC5,0.773,pdfs\10.1002_smll.202403098.pdf,E1_2_analysis_part_5.json,NOTPT,none
6,Pt/MNC5,0.925,pdfs\10.1002_smll.202403098.pdf,E1_2_analysis_part_5.json,PT,none
6,Pt/MNC5-600,0.93,pdfs\10.1002_smll.202403098.pdf,E1_2_analysis_part_5.json,PT,none
4,FeSA-N-PCNFs,0.78,pdfs\10.1002_smll.202504253.pdf,E1_2_analysis_part_5.json,NOTPT,Fe
4,FeSA/AC-N-PCNFs,0.8,pdfs\10.1002_smll.202504253.pdf,E1_2_analysis_part_5.json,NOTPT,Fe
4,Pt/C,0.82,pdfs\10.1002_smll.202504253.pdf,E1_2_analysis_part_5.json,PT,none
4,Fe-HMT@Z8,0.806,pdfs\10.1007_s11426-024-2397-6.pdf,E1_2_analysis_part_5.json,NOTPT,Fe
4,Fe@NC,0.758,pdfs\10.1007_s11426-024-2397-6.pdf,E1_2_analysis_part_5.json,NOTPT,Fe
4,Fe-HMT@NC,0.78,pdfs\10.1007_s11426-024-2397-6.pdf,E1_2_analysis_part_5.json,NOTPT,Fe
1,Fe-N-C/HPC-NH3,0.803,pdfs\10.1007_s12274-019-2415-7.pdf,E1_2_analysis_part_5.json,NOTPT,Fe
4,Fe-N-C/HPC,0.757,pdfs\10.1007_s12274-019-2415-7.pdf,E1_2_analysis_part_6.json,NOTPT,Fe
4,Fe-N-C/HPC-NH3,0.803,pdfs\10.1007_s12274-019-2415-7.pdf,E1_2_analysis_part_6.json,NOTPT,Fe
4,Pt/C,0.846,pdfs\10.1007_s12274-019-2415-7.pdf,E1_2_analysis_part_6.json,PT,none
5,FeCoN6/C,0.816,pdfs\10.1007_s12274-021-3966-y.pdf,E1_2_analysis_part_6.json,NOTPT,Fe; Co
5,FeCoN5P1/C,0.771,pdfs\10.1007_s12274-021-3966-y.pdf,E1_2_analysis_part_6.json,NOTPT,Fe; Co
1,Z8@DA-FIP-950-C,0.828,pdfs\10.1016_j.apcatb.2021.120860.pdf,E1_2_analysis_part_6.json,NOTPT,none
5,Z8@FIP-950-C,0.776,pdfs\10.1016_j.apcatb.2021.120860.pdf,E1_2_analysis_part_6.json,NOTPT,none
5,Z8@DA-950-C,0.547,pdfs\10.1016_j.apcatb.2021.120860.pdf,E1_2_analysis_part_6.json,NOTPT,none
5,DA-FIP-950-C,0.604,pdfs\10.1016_j.apcatb.2021.120860.pdf,E1_2_analysis_part_6.json,NOTPT,none
1,Fe@MNC-OAc,0.838,pdfs\10.1016_j.apcatb.2022.122209.pdf,E1_2_analysis_part_6.json,NOTPT,Fe
6,Pt/C,0.862,pdfs\10.1016_j.apcatb.2022.122209.pdf,E1_2_analysis_part_6.json,PT,none
1,FeNC,0.78,pdfs\10.1016_j.apsusc.2021.151607.pdf,E1_2_analysis_part_7.json,NOTPT,Fe
1,Pt/CeO2-NC,0.922,pdfs\10.1016_j.apsusc.2022.155302.pdf,E1_2_analysis_part_7.json,PT,none
1,Co–Se–N–C-2,0.764,pdfs\10.1016_j.carbon.2023.118257.pdf,E1_2_analysis_part_7.json,NOTPT,Co
4,Co–Se–N–C-2,0.764,pdfs\10.1016_j.carbon.2023.118257.pdf,E1_2_analysis_part_7.json,NOTPT,Co
2,FeNC-1:15,0.83,pdfs\10.1016_j.cej.2021.130241.pdf,E1_2_analysis_part_7.json,NOTPT,Fe
6,FeNC-1:15,0.83,pdfs\10.1016_j.cej.2021.130241.pdf,E1_2_analysis_part_7.json,NOTPT,Fe
2,Fe-pyridinic N-C,0.825,pdfs\10.1016_j.cej.2022.135320.pdf,E1_2_analysis_part_7.json,NOTPT,Fe
4,Fe-pyridinic N-C,0.825,pdfs\10.1016_j.cej.2022.135320.pdf,E1_2_analysis_part_7.json,NOTPT,Fe
1,Co-N/C-1/4.4,0.781,pdfs\10.1016_j.cej.2023.142054.pdf,E1_2_analysis_part_8.json,NOTPT,Co
4,Co-N/C-1/3.8,0.741,pdfs\10.1016_j.cej.2023.142054.pdf,E1_2_analysis_part_8.json,NOTPT,Co
4,Co-N/C-1/4.4,0.781,pdfs\10.1016_j.cej.2023.142054.pdf,E1_2_analysis_part_8.json,NOTPT,Co
6,2.2- wt% Pt/h-Co-NC,0.872,pdfs\10.1016_j.cej.2024.157072.pdf,E1_2_analysis_part_8.json,PT,none
6,commercial 20- wt% Pt/C,0.853,pdfs\10.1016_j.cej.2024.157072.pdf,E1_2_analysis_part_8.json,PT,none
6,5- wt% Pt/h-Co-NC,0.872,pdfs\10.1016_j.cej.2024.157072.pdf,E1_2_analysis_part_8.json,PT,none

File: date/data1.csv
Materials_Structure.Active_Metal,Materials_Structure.MOF_Name,Materials_Structure.Main_Form_SA_or_Cluster,Materials_Structure.Pyrolysis_Temp_C,Materials_Structure.Ligand_Type,Materials_Structure.Pyrolysis_Atmosphere,Materials_Structure.Active_Site_Type,Materials_Structure.BET_m2g,Experimental_Conditions.Rotation_rpm,Experimental_Conditions.Scan_Rate_mV_s,Experimental_Conditions.Electrolyte_Type,Materials_Structure.Metal_Introduction_Strategy,,,Electrochemical_Performance.E_half_V_vs_RHE
Fe,ZIF-8,SA,,2-methylimidazole,,Fe-N4,1160,900,10,H2SO4,in-situ trapping,,,0.83
Fe,ZIF-8,SA,,mIM,,FeNx,706.26,1600,10,0.1M HClO4,direct doping of Fe3+ into the ZIF lattice,,,0.81
Fe,ZIF,SA,,mIM,CO2,Fe-N4O1,,900,,0.5 M H2SO4,adsorption,,,0.83
"Pt, Co",ZIF-8,Cluster,700,,,,,,,0.1M HClO4,Adsorption of Co2+ ions with amino acid assistance,,,0.957
"Co, Pt",ZIF-67,Cluster,900,2-methylimidazole,Ar,CoPt@Pt nanoalloy,,1600,10,0.1 M HClO4,Adsorption-annealing,,,0.93
Fe,"MOF-5 (Zn4O(1,4-benzenedicarboxylate)3)",SA,800,"1,4-benzenedicarboxylate","N2, NH3",FeN4,,900,10,H2SO4,ligand-mediated approach with Fe(II)-phenanthroline complex,,,0.83
"Pt, Co","bimetallic ZIF (Co, Zn)",Cluster,900,2-methylimidazole,5% H2/Ar,PtCo alloy,,1600,"['50', '10']",0.1 M HClO4,encapsulation in ZIF,,,0.931
Fe,ZIF-8,SA,750,2-methylimidazole,Ar,O2-FeN4,,900,10,0.5 M H2SO4,chemical vapor deposition,,,0.85
Fe,ZIF-8,SA,1000,2-methylimidazole,Ar,Fe-N4,1265,1600,10,"['0.5 M H2SO4', '0.1 M KOH']",in-situ doping,,,"['0.805', '0.871']"
Fe,ZIF-8,SA,1000,2-methylimidazole,N2,FeN4,1483.2,1600,10,H2SO4,in-situ doping,,,0.8
"Fe, Co",,Cluster,900,,N2,"Fe-N4, Co-N4",612,1900,10,0.5 M H2SO4,in-situ doping,,,0.71
"Fe, Co",,SA,900,,N2,"Fe-N4, Co-N4",,1900,10,0.5 M H2SO4,in-situ doping,,,0.72
Pt,HKUST-1,Cluster,700,"1,3,5-trimesic acid (H3BTC)",N2,,,,,0.1M HClO4,sol method,,,0.89
Fe,Zn(mIm)2,SA,1050,2-methylimidazole,Ar,,1270,1600,10,0.1M HClO4,in-situ doping,,,0.785
Fe,,SA,1000,,N2 and NH3,Fe-Nx,1382,900,,0.5 M H2SO4,direct mixing with metal oxides,,,0.815
"Co, Fe",ZIF-8,SA,1000,mIM,N2,,736,1600,5,0.1M HClO4,in-situ doping,,,0.79
"Fe, Ce",ZIF-8,SA,,mIM,,"Fe–N4, Ce–N4/O2",,,,0.1 M HClO4,in-situ doping,,,0.789
Pt,ZIF,Cluster,600,mIM,H2/Ar,,,1600,,0.1M HClO4,solvothermal polyol synthesis,,,"['0.916', '0.925', '0.931']"
Fe,ZIF-8,SA,1000,,Ar,Fe–N4,1039.6,,,0.5 M H2SO4,in-situ doping with FeZnHMT,,,0.806
Fe,ZIF-8,SA,950,2-methylimidazole,"N2, NH3",Fe–N4,1011,1600,10,0.1 M HClO4,in-situ doping,,,0.803
"Fe, Co",ZIF-8,Dual-atom,1000,2-methylimidazole,Ar,FeCoN5P1,,,10,0.5 M H2SO4,Precursor-preselected method using C34H28Cl2CoFeP2,,,0.771
Fe,ZIF-8,SA,950,2-MIM,"Ar, then NH3",FeN4,,1600,5,0.1 M HClO4,in-situ doping,,,0.828
Fe,ZIF-8,SA and Cluster,900,2-methylimidazole,Ar,Fe-N4,1181.687,900,,0.1 M HClO4,in-situ doping,,,0.838
Fe,ZIF-8,SA,950,mIM,N2 then NH3,Fe-Nx,1043,1600,10,0.1 M HClO4,ball-milling with ferrocene,,,0.78
Pt,ZIF-8,Cluster,950,2-methylimidazole,Ar,,,,,0.1 M HClO4,"microwave-assisted polyol reduction for Pt, in-situ doping for Ce",,,0.922
Co,ZIF-Zn-Co,SA,950,mIM,Ar,Co-Nx and Se-C,,1600,5,0.5 M H2SO4,in-situ doping,,,0.764
Fe,ZIF-8,SA,1000,mIM,Ar,FeN4,1371,900,10,0.1 M HClO4,in-situ doping,,,0.825
Co,CoZn-ZIF,SA,1000,2-methylimidazole,N2,"Co-N4, deformed Co-N4",,900,10,0.1 M HClO4,in-situ doping during MOF synthesis,,,0.781
"Pt, Co",ZIF-67@ZIF-8,SA,800,2-methylimidazole,Ar,,267.8,1600,5,0.1M HClO4,"Polyol method for Pt, in-situ from MOF for Co",,,0.872
"Pt, Cu",ZIF-8,Cluster,1000,2-methylimidazole,Ar,,,1600,"['5', '50', '200']","['0.1 M KOH', '0.1 M HClO4']",In-situ doping via coordination with triphenylphosphine and encapsulation in ZIF-8,,,0.85
"Pt, Co",ZIF-67,Cluster,850,2-methylimidazole,5 vol% H2/N2,,,1600,10,0.1 M HClO4,impregnation reduction method with self-sacrificial template,,,0.927
Fe,ZIF-8,SA,1050,2-methylimidazole,Ar,,802,1600,10,0.5 M H2SO4,"one-pot synthesis with tris-1,10-phenanthroline iron (II) perchlorate",,,0.017
Fe,ZIF-8,SA,1050,2-methylimidazole,Ar,,755,1600,10,0.5 M H2SO4,"post-synthesis mixing with tris-1,10-phenanthroline iron (II) perchlorate",,,0.026
Fe,ZIF-8,SA,950,2-methylimidazole,Ar,Fe-N4,,"['800', '1200', '1600', '2000', '2400']",,0.1 M KOH,wet impregnation,,,0.366
Fe,ZIF-8,Cluster,950,2-methylimidazole,Ar,Fe-N4/Fe4N6,,"['800', '1200', '1600', '2000', '2400']",,0.1 M KOH,wet impregnation with higher Fe loading,,,0.399
Co,ZIF-67,Cluster,800,2-methylimidazole,N2,Co-Nx,313.7,1600,"['5', '50']",0.1 M KOH,MOF-derived,,,0.82
Fe,ZIF-8,SA,1000,2-methylimidazole,N2,Fe-N4,1399.15,,10,H2SO4,in-situ doping,,,0.82
Fe,ZIF-8,Cluster,900,"2-methylimidazole, 6-chloropurine",Ar,Fe-Nx,563.2,1600,"['5', '50']",0.1 M HClO4,in-situ doping,,,"['0.78', '0.86']"
"Pt, Co",ZIF-67,Cluster,600,2-methylimidazole,N2,,,1600,10,0.1M HClO4,"in-situ growth of ZIF-67 on graphene oxide for Co, ethylene glycol reduction for Pt",,,0.86
Fe,Fe-ZIF8,SA,1000,mIM,"Ar, then NH3",Fe–N4,1092,1600,5,0.1 M HClO4,in-situ doping,,,0.779
"Pt, Co",ZIF-67,Cluster,800,2-methylimidazole,Ar,,303.028,"['800', '1200', '1600', '2000', '2400']","['50', '10']","['0.5 M H2SO4', '0.1 M KOH']",reflux method,,,0.84
"Pt, Fe",ZIF-8,SA,900,2-methylimidazole,Ar,"Fe–N4/O4, Pt–N4",643,1600,,0.1 M HClO4,Ball milling and pyrolysis,,,"['0.80', '0.89']"
"Pt, Fe",Zn/Fe-MOF,Cluster,280,,,"Fe-Nx, Pt nanoparticles",132,1600,"['50', '5']",0.1M HClO4,"Liquid impregnation for Fe, thermal reduction for Pt",,,0.883
Fe,ZIF-8,SA,950,2-methylimidazole,Ar/NH3 (10% NH3),FeN4,,900,10,0.1 M H2SO4,in-situ doping,,,0.834
Fe,ZIF-8,SA,950,"2-methylimidazole, 2-aminothiazole","Ar, then NH3/Ar (1:9)",Fe-Nx,625.3,900,10,0.1 M H2SO4,in-situ doping,,,0.82
Co,ZIF-67,Cluster,700,mIM,H2,,,1600,,0.5 M H2SO4,in-situ from ZIF-67,,,0.68
Co,ZIF-67,Cluster,700,mIM,H2,,,1600,,0.5 M H2SO4,in-situ from ZIF-67,,,0.71
Ce,ZIF-8,SA,1150,mIM,N2,Ce-N4/O6,1095,1600,10,0.1 M HClO4,in-situ doping and gas-migration,,,0.862
Fe,ZIF-8,SA,800,mIM,moist Ar,Fe–N4,1141,900,,0.1 M HClO4,in-situ doping,,,0.81
Fe,ZIF-8,SA,,mIM,Ar,Fe–N4,507,900,,0.1 M HClO4,in-situ doping,,,0.798
Fe,ZIF-8,SA,,,,Fe-N4,990,1600,,0.1 M HClO4,2-step pyrolysis activation/acid wash,,,0.729
Fe,ZIF-8,SA,900,mIM,N2,Fe−N4,917,1600,,0.5 M H2SO4,Postsynthetic cation exchange,,,0.77
Fe,NH2-MIL-101(Al),SA,,2-aminoterephthalic acid,,FeN3−O-AlN3,1530.9,,,"['0.5 M H2SO4', '0.1 M KOH']",Post-synthesis doping with Fe complex,,,"['0.830', '0.920']"
Fe,GT-18,SA and Cluster,,,,Fe-N4,1020.3,,,0.5M H2SO4,solution immersion and pyrolysis,,,"['0.911', '0.819']"
"Pt, Fe",ZIF-8,Cluster,900,2-methylimidazole,N2,"Fe–N4, Pt nanoparticles",,,,0.1 M HClO4,"In-situ doping for Fe, impregnation reduction for Pt",,,0.936
"Pt,Co",ZIF-67,Cluster,700,2-methylimidazolate,,,1346.8,1600,10,0.1 M HClO4,impregnation and reduction,,,0.933
Co,BMZIF (bimetallic ZIF-8/ZIF-67),SA,900,2-methylimidazole,Ar,Co-Nx,,1600,10,0.1 M HClO4,in-situ doping,,,0.77
Co,ZIF-67,Cluster,900,2-methylimidazole,Ar,Co-Nx,234.3,1600,5,0.1 M KOH and 0.5 M H2SO4,in-situ doping,,,0.87
Fe,ZIF-8,Cluster,1100,mIM,Ar,Fe-Nx,,1600,5,0.1 M HClO4,in-situ doping,,,0.84
"Pt, Co, Ni",ZIF-8,Cluster,700,2-methylimidazole,N2,,,,5,0.1 M HClO4,"in-situ doping for Co, adsorption for Ni, reduction for Pt",,,0.885

File: date/mass_activity_summary_converted.csv
page,catalyst,source_pdf,condition,source_json,mass_activity_A_per_mg,mass_activity_unit_standard,Pt,PT/NOTPT,Metal elements
6,PC@PFN,pdfs\10.1002_adfm.202006771.pdf,,,0.33,A mg^-1,1,PT,none
4,Fe/N/C-4mlm-OAc,pdfs\10.1002_adfm.202009645.pdf,"O2-saturated 0.1 m H2SO4, rotating speed 900 rpm, scan rate 10 mV s鈦宦? catalyst loading 0.6 mg cm鈦宦? 30 掳C water bath",mass_activity_analysis_part_1.json,0.00598,A mg^-1,0,NOTPT,Fe
4,Fe/N/C-4mlm-OAc,pdfs\10.1002_adfm.202009645.pdf,"O2-saturated 0.1 m H2SO4, rotating speed 900 rpm, scan rate 10 mV s鈦宦? catalyst loading 0.6 mg cm鈦宦? 30 掳C water bath",mass_activity_analysis_part_1.json,0.0238,A mg^-1,0,NOTPT,Fe
1,Fe/N/C,pdfs\10.1002_adma.201604556.pdf,,mass_activity_analysis_part_1.json,0.01722,A mg^-1,0,NOTPT,Fe
2,L12-Pt3Co,pdfs\10.1002_adma.202510847.pdf,cathode loading 0.1 mgPt cm鈦宦? 150 kPaabs,mass_activity_analysis_part_1.json,0.76,A mg^-1,1,PT,none
2,PtCoNC,pdfs\10.1039_d3nr05403a.pdf,,mass_activity_analysis_part_10.json,0.86,A mg^-1,1,PT,none
3,PtCoNC,pdfs\10.1039_d3nr05403a.pdf,,mass_activity_analysis_part_10.json,0.86,A mg^-1,1,PT,none
3,PtCoZIF-67NC,pdfs\10.1039_d3nr05403a.pdf,,mass_activity_analysis_part_10.json,0.61,A mg^-1,1,PT,none
11,Pt/TiOxCyNz,pdfs\10.1111_jace.70042.pdf,"0.1 M HClO4, room temperature, 1600 rpm, 10 mV s鈦宦?scan rate",mass_activity_analysis_part_10.json,0.477,A mg^-1,1,PT,none
6,L12-Pt3Co/NC-Cys,pdfs\10.1002_adma.202510847.pdf,,mass_activity_analysis_part_2.json,1.5,A mg^-1,1,PT,none
6,L12-Pt3Co/NC-Cys,pdfs\10.1002_adma.202510847.pdf,,mass_activity_analysis_part_2.json,0.76,A mg^-1,1,PT,none
7,L12-Pt3Co/NC-Cys,pdfs\10.1002_adma.202510847.pdf,,mass_activity_analysis_part_2.json,0.56,A mg^-1,1,PT,none
1,CoPt nanoalloy,pdfs\10.1002_advs.202206062.pdf,0.1 m HClO4 solution,mass_activity_analysis_part_2.json,0.6818,A mg^-1,1,PT,none
1,PtCo-alloy with Pt-skin nanoparticles,pdfs\10.1002_aenm.202201600.pdf,0.1 m HClO4,mass_activity_analysis_part_2.json,0.956,A mg^-1,1,PT,none
2,PCN-MC,pdfs\10.1002_aenm.202201600.pdf,0.1 m HClO4,mass_activity_analysis_part_2.json,0.956,A mg^-1,1,NOTPT,none
11,PCNMC_Co8Zn7,pdfs\10.1002_aenm.202201600.pdf,0.1 m HClO4,mass_activity_analysis_part_2.json,0.000956,A mg^-1,1,NOTPT,Co; Zn
12,Pt/C,pdfs\10.1002_aenm.202201600.pdf,0.1 m HClO4,mass_activity_analysis_part_2.json,0.000127,A mg^-1,1,PT,none
16,PCNMC_Co8Zn7,pdfs\10.1002_aenm.202201600.pdf,0.1 M HClO4,mass_activity_analysis_part_3.json,0.956,A mg^-1,1,NOTPT,Co; Zn
16,PCNMC_Co8Zn7,pdfs\10.1002_aenm.202201600.pdf,0.1 M HClO4,mass_activity_analysis_part_3.json,0.75,A mg^-1,1,NOTPT,Co; Zn
4,Zn(mIm)2TPIP,pdfs\10.1002_fuce.201500164.pdf,0.1 M HClO4,mass_activity_analysis_part_3.json,6.00E-05,A mg^-1,0,NOTPT,Zn
1,nano-Pt catalyst,pdfs\10.1002_smll.202403098.pdf,,mass_activity_analysis_part_3.json,0.475,A mg^-1,1,PT,none
6,Pt nanoparticles,pdfs\10.1002_smll.202403098.pdf,,mass_activity_analysis_part_3.json,0.6491,A mg^-1,1,PT,none
7,PtNiCo/NC,pdfs\10.1016_j.apcatb.2019.117947.pdf,,mass_activity_analysis_part_3.json,7.21,A mg^-1,1,PT,none
7,Fe@MNC-OAc,pdfs\10.1016_j.apcatb.2022.122209.pdf,,mass_activity_analysis_part_3.json,0.01984,A mg^-1,0,NOTPT,Fe
7,Fe@NC,pdfs\10.1016_j.apcatb.2022.122209.pdf,,mass_activity_analysis_part_3.json,0.00705,A mg^-1,0,NOTPT,Fe
1,Pt/CeO2-NC,pdfs\10.1016_j.apsusc.2022.155302.pdf,0.1 M HClO4,mass_activity_analysis_part_4.json,1.65E-07,A mg^-1,1,PT,none
2,Pt/h-Co-NC,pdfs\10.1016_j.cej.2024.157072.pdf,acidic conditions,mass_activity_analysis_part_4.json,0.504,A mg^-1,1,PT,none
7,2.2- wt% Pt/h-Co-NC,pdfs\10.1016_j.cej.2024.157072.pdf,acidic conditions,mass_activity_analysis_part_4.json,0.504,A mg^-1,1,PT,none
7,20- wt% Pt/C,pdfs\10.1016_j.cej.2024.157072.pdf,acidic conditions,mass_activity_analysis_part_4.json,0.065,A mg^-1,1,PT,none
7,non-hollow 2.2- wt% Pt/Co-NC,pdfs\10.1016_j.cej.2024.157072.pdf,acidic conditions,mass_activity_analysis_part_4.json,0.194,A mg^-1,1,PT,none
8,2.2- wt% Pt/h-Co-NC,pdfs\10.1016_j.cej.2024.157072.pdf,acidic conditions,mass_activity_analysis_part_4.json,0.504,A mg^-1,1,PT,none
8,20- wt% Pt/C,pdfs\10.1016_j.cej.2024.157072.pdf,acidic conditions,mass_activity_analysis_part_4.json,0.065,A mg^-1,1,PT,none
1,O-PtZn/ZnNC,pdfs\10.1016_j.cej.2025.159350.pdf,"0.1 M HClO4, 1600 rpm",mass_activity_analysis_part_4.json,1.21,A mg^-1,1,PT,none
1,Pt/C,pdfs\10.1016_j.cej.2025.159350.pdf,"0.1 M HClO4, 1600 rpm",mass_activity_analysis_part_4.json,0.41,A mg^-1,1,PT,none
5,Pt/ZnNC,pdfs\10.1016_j.cej.2025.159350.pdf,"0.1 M HClO4, 1600 rpm",mass_activity_analysis_part_4.json,0.46,A mg^-1,1,PT,none
5,Pt/C,pdfs\10.1016_j.cej.2025.159350.pdf,"0.1 M HClO4, 1600 rpm",mass_activity_analysis_part_4.json,0.41,A mg^-1,1,PT,none
5,O-PtZn/ZnNC,pdfs\10.1016_j.cej.2025.159350.pdf,"0.1 M HClO4, 1600 rpm",mass_activity_analysis_part_4.json,1.21,A mg^-1,1,PT,none
8,O-PtZn/ZnNC,pdfs\10.1016_j.cej.2025.159350.pdf,"0.1 M HClO4, 1600 rpm",mass_activity_analysis_part_4.json,1.21,A mg^-1,1,PT,none
8,Pt/ZnNC,pdfs\10.1016_j.cej.2025.159350.pdf,"0.1 M HClO4, 1600 rpm",mass_activity_analysis_part_4.json,0.46,A mg^-1,1,PT,none
8,Pt/C,pdfs\10.1016_j.cej.2025.159350.pdf,"0.1 M HClO4, 1600 rpm",mass_activity_analysis_part_4.json,0.41,A mg^-1,1,PT,none
1,L10-PtCo/ZNC,pdfs\10.1016_j.fuel.2025.135250.pdf,,mass_activity_analysis_part_5.json,1.06,A mg^-1,1,PT,none
2,O-PtCo@GCoNC,pdfs\10.1016_j.fuel.2025.135250.pdf,,mass_activity_analysis_part_5.json,0.83,A mg^-1,1,PT,none
2,o-PtCo@Pt,pdfs\10.1016_j.fuel.2025.135250.pdf,,mass_activity_analysis_part_5.json,0.53,A mg^-1,1,PT,none
5,Pt/Co-NC,pdfs\10.1016_j.ijhydene.2022.04.110.pdf,,mass_activity_analysis_part_5.json,0.03775,A mg^-1,1,PT,none
4,Fe6-M/C-3,pdfs\10.1016_j.jechem.2021.04.064.pdf,0.1 M HClO4 solutions,mass_activity_analysis_part_5.json,0.00438,A mg^-1,0,NOTPT,Fe
6,PtCo-NG-3500-600/900,pdfs\10.1016_j.jpowsour.2023.232758.pdf,,mass_activity_analysis_part_5.json,6.93E-07,A mg^-1,1,PT,none
6,PtCo-NG-3500-600/900,pdfs\10.1016_j.jpowsour.2023.232758.pdf,,mass_activity_analysis_part_5.json,2.52E-07,A mg^-1,1,PT,none
4,PtFe/boron-doped carbon,pdfs\10.1016_j.jpowsour.2025.237869.pdf,,mass_activity_analysis_part_6.json,0.54,A mg^-1,1,PT,none
7,Pt@Pt-skin Pt3Ni,pdfs\10.1016_j.jpowsour.2025.237869.pdf,,mass_activity_analysis_part_6.json,6.69,A mg^-1,1,PT,none
7,branched PtNiCo nanocages,pdfs\10.1016_j.jpowsour.2025.237869.pdf,,mass_activity_analysis_part_6.json,1.03,A mg^-1,1,PT,none
13,Pt-Co alloy (within N-doped carbon),pdfs\10.1016_j.jpowsour.2025.237869.pdf,,mass_activity_analysis_part_6.json,0.8,A mg^-1,1,PT,none
13,Pt-Co alloy (within N-doped carbon),pdfs\10.1016_j.jpowsour.2025.237869.pdf,,mass_activity_analysis_part_6.json,0.85,A mg^-1,1,PT,none
14,L10-PtFe/NC-800,pdfs\10.1016_j.jpowsour.2025.237869.pdf,,mass_activity_analysis_part_6.json,0.2726,A mg^-1,1,PT,none
14,Pt1Fe1@Fe0.5NC-900,pdfs\10.1016_j.jpowsour.2025.237869.pdf,,mass_activity_analysis_part_6.json,1.16E-06,A mg^-1,1,PT,none
16,PtCo ordered alloy,pdfs\10.1016_j.jpowsour.2025.237869.pdf,,mass_activity_analysis_part_6.json,0.915,A mg^-1,1,PT,none
18,PtFe-FeNC,pdfs\10.1016_j.jpowsour.2025.237869.pdf,,mass_activity_analysis_part_6.json,2.33,A mg^-1,1,PT,none
1,Pt/Co@MOF-R2,pdfs\10.1016_j.jssc.2023.123899.pdf,,mass_activity_analysis_part_7.json,0.00963,A mg^-1,1,PT,none
7,Pt/C(20%),pdfs\10.1016_j.jssc.2023.123899.pdf,,mass_activity_analysis_part_7.json,0.00576,A mg^-1,1,PT,none
1,PtCo30Ni10@NG,pdfs\10.1016_j.nanoen.2023.109154.pdf,acidic media,mass_activity_analysis_part_7.json,1.3567,A mg^-1,1,PT,none
2,PtCo30Ni10@NG,pdfs\10.1016_j.nanoen.2023.109154.pdf,acidic media,mass_activity_analysis_part_7.json,1.3567,A mg^-1,1,PT,none
5,PtCo40@NG,pdfs\10.1016_j.nanoen.2023.109154.pdf,acidic media,mass_activity_analysis_part_7.json,0.8195,A mg^-1,1,PT,none
9,PtCo30Ni10@NG,pdfs\10.1016_j.nanoen.2023.109154.pdf,acidic media,mass_activity_analysis_part_7.json,1.3567,A mg^-1,1,PT,none
10,PtCo30Ni10@NG,pdfs\10.1016_j.nanoen.2023.109154.pdf,acidic media,mass_activity_analysis_part_7.json,1.3567,A mg^-1,1,PT,none
5,WN5,pdfs\10.1016_j.ultsonch.2020.105179.pdf,0.1 M KOH,mass_activity_analysis_part_7.json,0.63,A mg^-1,0,NOTPT,none
6,KJ-Fe/N/Carbon,pdfs\10.1021_acsami.2c04786.pdf,O2-saturated 0.1 M H2SO4; scan rate = 10 mV/s; rotating speed = 900 rpm; catalyst dosage = 0.6 mg/cm2; water bath temperature 30 掳C,mass_activity_analysis_part_8.json,0.00502,A mg^-1,0,NOTPT,Fe
6,Fe/N/Carbon,pdfs\10.1021_acsami.2c04786.pdf,O2-saturated 0.1 M H2SO4; scan rate = 10 mV/s; rotating speed = 900 rpm; catalyst dosage = 0.6 mg/cm2; water bath temperature 30 掳C,mass_activity_analysis_part_8.json,0.00101,A mg^-1,0,NOTPT,Fe
2,PC@PFN,pdfs\10.1021_acsami.3c15818.pdf,,mass_activity_analysis_part_8.json,1,A mg^-1,1,NOTPT,none
7,PC@PFN,pdfs\10.1021_acsami.3c15818.pdf,,mass_activity_analysis_part_8.json,1.24,A mg^-1,1,NOTPT,none
7,Pt/C,pdfs\10.1021_acsami.3c15818.pdf,,mass_activity_analysis_part_8.json,0.485,A mg^-1,1,PT,none
8,PC@PFN,pdfs\10.1021_acsami.3c15818.pdf,,mass_activity_analysis_part_8.json,1.2,A mg^-1,1,NOTPT,none
3,,pdfs\10.1021_acsami.7b19332.pdf,0.1 M H2SO4,mass_activity_analysis_part_8.json,0.0183,A mg^-1,0,NOTPT,none
6,S-Fe/Z8/2-AT,pdfs\10.1021_acsami.7b19332.pdf,0.1 M H2SO4,mass_activity_analysis_part_9.json,0.0164,A mg^-1,0,NOTPT,Fe
6,OM-Fe-N-C-steam-800,pdfs\10.1021_acscatal.2c00408.pdf,0.1 M HClO4,mass_activity_analysis_part_9.json,0.012,A mg^-1,0,NOTPT,Fe
6,OM-Fe-N-C,pdfs\10.1021_acscatal.2c00408.pdf,0.1 M HClO4,mass_activity_analysis_part_9.json,0.0067,A mg^-1,0,NOTPT,Fe
6,Fe-N-C,pdfs\10.1021_acscatal.2c00408.pdf,0.1 M HClO4,mass_activity_analysis_part_9.json,0.0032,A mg^-1,0,NOTPT,Fe
4,FeAC-N-SC,pdfs\10.1021_jacs.5c03499.pdf,,mass_activity_analysis_part_9.json,0.00051336,A mg^-1,0,NOTPT,Fe
2,Pt@Fe-NC,pdfs\10.1039_d2ta05643g.pdf,0.1 M HClO4,mass_activity_analysis_part_9.json,1.34,A mg^-1,1,PT,none
2,Pt/C,pdfs\10.1039_d2ta05643g.pdf,0.1 M HClO4,mass_activity_analysis_part_9.json,0.198,A mg^-1,1,PT,none
